Repository: Chameleon-company/MOP-Code

# Melbourne Open Data Playground (MOP)

**An industry capstone project by [Chameleon](https://github.com/Chameleon-company), sponsored by Deakin University for the [City of Melbourne](https://data.melbourne.vic.gov.au/).**

🌐 **Live site:** [melbourne-open-playground.vercel.app](https://melbourne-open-playground.vercel.app)

---

## About

Melbourne Open Data Playground (MOP) helps the business, research, and developer community discover, explore, and build on the City of Melbourne's Open Data. Since 2014 the City of Melbourne has been an Australian leader in open data, but two gaps remain in the community's ability to make use of it:

- understanding **how to access** Open Data, and
- knowing **how to gain insights** from it to support application development and solve real city problems.

MOP addresses both — publishing runnable Jupyter notebook use cases against City of Melbourne datasets, and a web platform for browsing, showcasing, and interacting with them.

This repository is developed and maintained by **Chameleon**, a Deakin University Industry Capstone team, with each trimester's student cohort contributing new use cases, data science work, and improvements to the web platform.

---

## Repository structure

| Folder | Contents |
|---|---|
| [`next_webapp/`](next_webapp/) | The MOP website — a Next.js application. See its own [README](next_webapp/README.md) for setup instructions. |

# Project Description

# RAG Pipeline

## Architecture

## Stage 1: Document preparation

## Stage 2: Embedding, storage, and retrieval

## Stage 3: Reranking and report generation

## Stage 4: Hallucination auditing

## Example output
To demonstrate the RAG pipeline in action, run:

```bash
python main.py
```

This produces output showing how crack metrics can be transformed into a maintenance report.

```
==============================================================

CRACK METRICS IN JSON FORMAT
==============================================================
  InspectionPayload(image_id='bridge_01.jpg', crack_detected=True, crack_area_ratio=0.054, estimated_crack_length_px=438, num_crack_regions=3, severity='High', model_confidence=0.91)

==============================================================

TRANSFORM CRACK METRICS INTO NATURAL LANGUAGE QUERY
==============================================================
  High severity crack detected on bridge structure. Crack area ratio 0.0540, estimated length 438px across 3 region(s). Model confidence 0.91. Recommended repair actions and inspection schedule for high severity concrete cracking.
Search returned 20 result(s).
Search returned 5 result(s).

==============================================================

STRUCTURAL INSPECTION MAINTENANCE REPORT
==============================================================
  Asset / Image  : bridge_01.jpg
  Severity       : High

Generated At   : 2026-03-24T07:57:42.071570+00:00
==============================================================

──────────────────────────────────────────────────────────────
  1. FINDINGS SUMMARY
──────────────────────────────────────────────────────────────
  The inspection of bridge_01.jpg identified crack presence as True, with a crack area ratio of 0.0540 and an estimated crack length of 438 px. The crack was detected in 3 distinct crack regions. The reported severity was High, and the model confidence was 0.91.

──────────────────────────────────────────────────────────────
  2. RISK ASSESSMENT
──────────────────────────────────────────────────────────────
  Cracking of structural significance may indicate overstress; however, most forms of concrete deterioration are generally most significant in their effects on durability rather than strength. [3] Given the reported High severity, the condition should be treated as potentially significant and further crack characterization should be undertaken to support assessment and maintenance decisions. [1] The inspection reporting should include crack length, width, location, and orientation (horizontal, vertical, diagonal, etc.), and should also note whether rust stains, efflorescence, or evidence of differential movement are present on either side of the crack. [1] Cracks may also be an indication of overloading, corrosion of the reinforcing steel, or settlement of the structure, and these potential causes should be considered during follow-up evaluation. [2]

──────────────────────────────────────────────────────────────
  3. RECOMMENDED REPAIR ACTIONS
──────────────────────────────────────────────────────────────
  1. Each crack should be reported with its length, width, location, and orientation, and the presence of rust stains, efflorescence, or evidence of differential movement on either side of the crack should be documented to support cause identification and selection of treatment. [1]
  2.

File: artificial-intelligence/Project 6 - Bridge and Road Crack Detection System/LLM pipeline/processed_documents/VicRoads Section 687 Repair of Concrete Cracks.md
## SECTION 687  -  REPAIR OF CONCRETE CRACKS

##This section cross-references  Sections 168, 176, 686 and 689.

If any of the above sections are relevant,  they should be included in the specification.

If any of the above sections are not included in the specification, all references  to those sections should be struck out, ensuring that the remaining text is still coherent:

## 687.01 GENERAL

This section specifies the requirements  for the supply and quality of materials,  surface preparation, application, relevant testing and acceptance  criteria for the repair of cracks  in concrete.

Repair of cracks shall  not be undertaken  unless the cracked concrete structure has been assessed and the influence  of cracks on load bearing capacity,  serviceability  and durability  has been evaluated by the Contractor,  and reviewed by the Superintendent.

A crack repair method  shall be selected based on the assessment  of the cause(s)  of the crack,  crack width, the moisture condition of the crack and whether a crack is active or inactive prior to any repair  works taking place.  The crack repair  method shall also include details of the crack filling material properties,  location, local environment, likely crack  behaviour, effect on load capacity,  serviceability  and durability, surface preparation  and method  of application.

Crack repair  methods and crack filling  materials  other than those specified  in this section  shall not be used unless their suitability  has been demonstrated  by the Contractor  and reviewed by the Superintendent.

## 687.02 STANDARDS

All strength requirements  of crack  filling materials shall be tested  in accordance with the following standard:

BS 6319   Testing of resin and polymer/cement  compositions  for use in construction

## 687.03 DEFINITIONS

Active  cracks: Live cracks,  which are subject  to further movement  (i.e. opening up).

Coating over cracks: Application of coatings with a crack  bridging capability.

Crack filling  material: A resin (or resin adhesive or adhesive) or sealant applied into a crack for the purpose of filling and closing the crack.

Entry port: A device or passageway  in the surface seal through which the resin adhesive is introduced into a crack.

Flexible  sealing: Use of suitable flexible sealants to seal active cracks  in the same manner as flexible joints.

Gravity  feed: Filling and sealing of horizontally positioned cracks using low viscosity resins by pouring and spreading onto surface or placing into purposely formed  reservoirs.

Inactive  cracks: Dormant or dead cracks , which do not open, close or extend further.

Resin (or resin adhesive or adhesive): The crack  filling material that is injected or introduced into a crack for the purpose of re-bonding the separated  edges to allow the transfer of tensile stress  across  the crack.

Resin injection: Crack filling under pressure using a selected polymer  resin adhesive such as epoxy or polyurethane to restore  structural soundness and penetrability of concrete where cracks  are inactive or can be prevented  from moving further.

Routing and sealing: Enlarging the crack  along its exposed face and filling with a suitable joint sealant to produce a repair method for cracks  that are inactive and not structurally  significant.

Sealant: The crack filling material that has adhesive and cohesive properties  that forms a seal to prevent the ingress of liquid or gases into the concrete.

Stitching  of cracks: Anchoring of U-shaped metal legs in predrilled holes on both sides of cracks to restore  the tensile strength of the crack  affected concrete.

Surface Seal: Material  used to confine the injection adhesive in the fissure during injection and cure.

## 687.04 CONTRACTOR COMPETENCY

Personnel, sub-contractors  and suppliers used in repair of concrete cracks  shall have a minimum of five years experience in the repair and rehabilitation of reinforced concrete structures  and a demonstrated competency for surface preparation  and application of the crack filling material to be applied.

The concrete  crack repair  supervisor shall be trained and qualified on all aspects  of application techniques and shall be present  at all times  during repair work.   Application personnel shall be trained and skilled in the application procedures  of the crack repair material  to be applied.

Documented evidence shall be available to demonstrate  experience, qualification, skills and training of personnel, sub-contractors  and suppliers.

## 687.05 GENERAL REQUIREMENTS FOR CRACK FILLING MATERIALS

The properties  of the crack  filling material and the characteristics  of the equipment to be used shall be specifically allowed for by the Contractor  when assessing crack repair  methods.

The crack  filling material shall possess  the following properties:

- (a) Resin Injection
- (i)  Viscosity @ 20°C -Maximum 300 centipoise
- (ii)  Compressive  strength (BS 6319) @ minimum at 7 days -60 MPa
- (iii)  Tensile strength (BS 6319) @ minimum at 7 days -25 MPa
- (iv)  Flexural strength (BS 6319) @ minimum at 7 days -50 MPa
- (v)  Adhesive strength at the crack  edges @ minimum at 7 days -2.5 MPa or failure in concrete

whichever occurs first.

- (b) Routing or Sealing, Nipple Placement,  Gravity  Feed or Stitching
- (i)  Compressive  strength (BS 6319) @ minimum at 7 days -60 MPa
- (ii)  Tensile strength (BS 6319) @ minimum at 7 days -25 MPa
- (iii)  Flexural strength (BS 6319) @ minimum at 7 days -30 MPa
- (c) Flexible Sealing for Live or Active Cracks

The flexible sealant shall provide for a minimum expectant movement  of  25%.

Materials  shall not be used when the ambient temperature  is below 5°C or is 5°C on a falling thermometer  or is above 35°C.  The crack  filling material shall be compatible  with all materials  with which it is intended to come into contact.

## 687.06 EQUIPMENT

## (a) General

Equipment used for the filling of cracks shall ensure an adequate,  uninterrupted flow of the crack filling material  until capillary suction has ceased,  and shall be capable of filling the cracks as detailed in the manufacturer's requirements.

- (b) Equipment for Injection

Equipment for injection shall have the following characteristics:

- easy to handle with simple function checking
- pressure regulation or limitation in the operating  range of the injection equipment
- simple cleaning and maintenance.

Equipment for multi-component injection such as special purpose twin-metering  pumps shall also satisfy the following requirements:

- (i)  Type

The equipment used to meter and mix the two injection adhesive components and inject the mixed adhesive into the crack shall be portable,  with positive displacement  type pumps with interlock to provide positive  ratio control of exact proportions  of the two components at the nozzle. The pumps shall be electrically powered  and shall provide in-line metering and mixing.  The equipment shall have high dosing accuracy throughout all temperature  ranges.

- (ii)  Discharge Pressure

The injection equipment shall have automatic  pressure control capable of discharging the mixed adhesive at any pre-set  pressure up to 550  5 kPa and shall be equipped with a manual pressure control override.

- (iii) Ratio Tolerance

The equipment shall have the capability of maintaining the volume ratio for the injection adhesive prescribed  by the manufacturer of the adhesive within a tolerance of  5% by volume at any discharge pressure up to 550 kPa.

- (iv) Automatic  Shut-Off Control

The injection equipment shall be equipped with sensors on both component reservoirs  that will automatically  stop the machine when one component is being pumped to the mixing head.

- (c) Injection Fittings and Surface Seal

Bonded-on injection fittings or injection fittings placed in drilled holes in conjunction with V-grooving of the cracks  may be used.  Where hole drilling is undertaken care shall be taken to ensure that the reinforcement is not damaged.   Parts  of injection fittings remaining in the structure shall be made of rustproof materials.

The surface seal material  shall have adequate strength to hold injection fittings firmly in place and to resist injection pressure  adequately to prevent  leakage during injection.  Suitable rapid-curing repair materials  for after-sealing  shall be kept ready for use where poor sealing is identified.

## 687.07 MATERIAL  MIXING  AND APPLICATION

All materials  shall be mixed and applied in accordance  with the directions for use issued by the manufacturer.

## 687.08 SURFACE PREPARATION

Cracks and surfaces located  a minimum of 50 mm either side of cracks  on all areas  of application shall be cleaned of all loose particles,  dirt, dust, grease,  oil, paints, curing compounds or efflorescence using appropriate  methods (i.e.  oil-free compressed  air, industrial vacuum cleaners or flushing with high pressure water).   Impurities,  which inhibit wetting and adhesion or penetration by the crack filling material, shall be removed.

Cracks and crack zones shall be allowed to dry thoroughly for a minimum of 24 hours or dried out by accelerated  means prior to the application of materials,  unless such materials  are water tolerant.

## 687.09 RESIN INJECTION OF CRACKS

## (a) General

The Contractor  shall  submit  all details  of crack filling  procedure  for review by the Superintendent  14 days prior to commencement  of the Works.

- (b) Materials

Cold curing, two component,  solvent free, unfilled epoxy or polyurethane resin  adhesives may  be used to seal cracks.

- (c) Execution of the Works
- (i)  General

Each crack shall be treated  in a single continuous operation and shall be filled completely.   The Contractor  shall comply  with the temperature  ranges for application and any other material specific constraints specified in the directions for use by the manufacturer.

Where water-bearing cracks are to be sealed,  rapid-foaming polyurethane shall, where necessary,  be injected to provide temporary  sealing prior to injection of the cold-curing resin. Where cement paste is used, dry or moist crack edges shall be wetted thoroughly.

Where re-injection is required,  this shall be carried  out within the temperature-dependent  period of the crack  filling material given in the directions for use by the manufacturer.  At high ambient temperatures,  the use of cooling to influence the workability time of materials  in containers is permissible.

The injection pressure  used shall be commensurate  with the equipment and materials  used, to ensure that cracks  are completely  filled without leaving voids.

- (ii) Preparation
- (1) Surface preparation  shall be undertaken in accordance with Clause 687.08.
- (2) Injection  entry ports  shall be provided  along the crack at intervals  of not greater  than 200 mm.

Where a concrete component such as a wall or slab is cracked  all the way through, the injection entry ports  shall be located on both sides where access  is possible.   The injection entry ports at the reverse  face shall be placed midway between those at the front.

Where cracks can only be sealed on one side only, injection entry ports  shall be placed at intervals which are 50% of the depth to which the resin is required to penetrate  or not greater than 200 mm, whichever is the lesser.

- (3) Apply surface seal material  to the face of the crack  between the entry ports.   Surface seal material  shall also be applied to the reverse  face of cracks where accessible.
- (4) Resin injection shall not proceed until the surface seal material  has achieved adequate strength in accordance with the manufacturer's directions for use.

- (iii) Resin Injection
- (1) For vertical cracks  injection of resin adhesive shall begin at the lowest entry port  and continue until there is an appearance  of resin adhesive at the next entry port adjacent to the entry port being pumped.   Where resin adhesive drains out of vertical cracks  in retaining walls or foundation walls due to the inability to seal the earth backfill side or the bottom  of slabs, such cracks  shall be re-injected  until they are full and remain full.

For horizontal cracks,  the injection shall proceed  from one end of the crack  to the other.  For horizontal cracks,  which are on grade,  the crack shall be re-injected  until the crack is full to compensate for any resin adhesive which may drain away due to the grade.

Where a concrete component such as a wall or slab is cracked  all the way through, the resin shall be injected through alternate  entry ports  on both sides where access is possible.  For slabs, injection from the underside shall precede  injection from the top.

- (2) When resin adhesive travel  is indicated by appearance at the next adjacent port,  injection shall be discontinued and the entry port capped,  and the resin injection shall be transferred to the next adjacent  port where the resin adhesive has appeared.
- (3) Resin adhesive injection shall be performed  continuously until cracks are completely  filled.
- (4) If  port to port travel  of resin adhesive  is not indicated,  the work shall cease immediately  and the Superintendent  notified.

## 687.10 ROUTING AND SEALING

- (a) Materials

Cold curing, two component,  solvent free, epoxy or polyurethane sealants or silicones, polysulphides or asphaltic materials  may be used to seal cracks.   Cement grouts shall not be used for this type  of crack repair.   Sealants shall be able to withstand cyclic deformations  and shall not be brittle.   Flexible sealants used for the repair of active  cracks shall be capable of accommodating  the anticipated movement.

- (b) Execution of the Works
- (i) Inactive or Dormant  Cracks

The crack  shall be chased and a V-shaped groove  with a minimum surface width of 10 mm and depth of 10 mm shall be formed  to act as the sealant reservoir.   The groove shall be prepared and cleaned in accordance with Clause 687.08.  The sealant shall be placed into the dry groove and allowed to cure in accordance with the material manufacturer's specified directions.  No routing of cracks  shall be undertaken on prestressed  concrete components  unless the depth of concrete  cover has been established.

- (ii) Flexible Sealing for Live or Active Cracks

A rectangular reservoir  with a minimum width to depth ratio of 2:1 or as required by the material manufacturer's directions shall be cut out on top of the active crack and prepared  in accordance with Clause 687.08.   A bond-breaking polyethylene tape or equivalent shall be placed over the crack at the bottom  of the reservoir  prior to the application of the flexible sealant.

## 687.11 GRAVITY FEED

## (a) Materials

Cold curing, two component,  solvent free, unfilled epoxy resin adhesives may be used to close cracks by gravity  feed.

## (b) Execution of the works

Filling and sealing of horizontally positioned cracks  shall be executed by pouring and spreading suitable crack filling material onto the surface or placing into purposely formed  reservoirs.

- (i)  Pouring and Spreading onto Surface

The crack  filling material shall be poured onto the surface and spread  with brooms  rollers or squeegees.  The material  shall be worked back and forth over the cracks  to obtain maximum filling.  Excess material  shall be broomed  off the surface to prevent slick, shining areas after curing.  The feeding of material  to the crack shall be uninterrupted, throughout the temperaturedependent workability  of the crack  filling material, until no more material can be absorbed.

- (ii)  Purposely Formed Reservoir

A reservoir  shall be formed  by running a bead of silicone or acrylic sealant along both sides of the crack.   The ends of both beads shall be formed  together  at the termination of the crack  to form a reservoir.   The edge of the sealant shall be a minimum of 5 mm away from the crack and its height shall be a minimum of 10 mm above the substrate.   The crack filling material shall be poured into the reservoir  and be topped up as its level drops.   When the crack  filling material in the reservoir  starts  to gel, both the excess  resin and the sealant reservoir  shall be scraped  off.

## 687.12 COATING OVER OF SHALLOW  CRACKS

Inactive cracks  with a width of less than 0.2 mm may  be coated over with a protective  coating system, provided  such cracks are not associated  with earth or water  retaining concrete  components.   Protective coating systems  including their mixing and application shall satisfy all requirements  of Section 686.

Active or live cracks  of width equal to or greater  than 0.2 mm  shall be repaired  in accordance with Clause 687.10 prior to coating over.

Inactive or dormant  cracks  of width equal to or greater  than 0.2 mm shall be repaired  in accordance the requirements  of this section prior to coating over.

Protective  coatings shall be compatible  with any previously applied crack  fillers or sealers.

## 687.13 STITCHING OF CRACKS

This crack  repair method shall be used where restoration  of the tensile strength is required across  major cracks.   Holes shall be drilled on both sides of the crack,  cleaned in accordance  with Clause 687.08 and U-shaped metal legs (stitching) anchored in the holes with an epoxy resin based bonding system.   The stitching metal legs shall be variable in length and orientation, and they shall be located such that the tension across  the crack  is distributed over an area in the concrete and not concentrated  on a single plane within a section.  Such cracks shall also be sealed in accordance with this section.

## 687.14 QUALITY CONTROL FOR RESIN INJECTION

## (a) Low Pressure Injection

Resin injection, which utilises proprietary  injection kits,  modified grease  guns or sealant guns shall continue until firm and sustained hand pressure on the gun trigger signifies that no further resin can be accepted in the crack.

## (b) Multi-component Injection

- (i) Pressure Test

The mixing head of the injection equipment shall be disconnected and the two-adhesive component delivery lines shall be attached  to the pressure check device.   The pressure check device shall consist of two independent valved nozzles capable of controlling flow rate and pressure by opening or closing the valve.  There shall be a pressure  gauge capable of sensing the pressure build-up behind each valve.  The valves on the pressure  check device shall be closed and the equipment operated  until the gauge pressure on each line reads 550 kPa.  The pumps shall be stopped and the gauge pressure shall not drop below 515 kPa within three minutes.

The pressure test shall be undertaken twice a day for each injection unit, at the beginning and half way mark when the unit is used in the crack repair  work.

- (ii) Ratio Test

The mixing head of the injection equipment shall be disconnected and the two-adhesive components shall be pumped simultaneously through the ratio check device.   The ratio check device shall consist of two independent valved nozzles capable of controlling backpressure  by opening or closing the valve.  There  shall be a pressure gauge capable of sensing the backpressure  behind each valve.  The discharge pressure shall be adjusted to 550 kPa for both adhesive components.  Both adhesive components shall be simultaneously discharged into separate  calibrated  containers.  The amounts discharged into the calibrated  containers during the same time period shall be compared  to determine that the volume discharged conforms to the manufacturers specified directions.

- (iii) Proof of Ratio and Pressure Test

The Contractor  shall  maintain  complete  and accurate  records  of the pressure  and ratio tests  for review  by the Superintendent.

## 687.15 CURING AND FINISHING

- (a) When cracks are completely filled, resin adhesive shall be cured for sufficient time in accordance  with the material  manufacturer specified directions, to allow removal of surface seal without any draining or runback of resin material  from cracks.
- (b) Surface seal material  and injection adhesive runs or spills shall be removed  from concrete  surfaces.
- (c) The face of the crack shall be finished flush to the adjacent  concrete  showing no indentations or protrusions caused by the placement  of surface sealant or entry ports.
- (d) Where protective  or decorative  coating systems  are required these shall satisfy all requirements  of Section 686.

## 687.16 VERIFICATION  OF DEPTH OF PENETRATION OF CRACK FILLING  MATERIAL

The Contractor  shall  extract  at a minimum  of seven days after completion  of crack repair  works a sample of two 75 mm diameter  cores from the first 25 m of crack repair works and thereafter  for every 50 m or part thereof,  to verify  the depth of penetration  of the crack filling  material.   The core samples shall be extracted  at locations  jointly  determined  by the Contractor  and the Superintendent's  Representative  and shall be inspected by the Superintendent's  representative,  to verify  that the crack filling  material  has penetrated  to the full depth of the crack.

Core samples shall be located  with a calibrated  cover meter  capable of detecting the presence of steel reinforcement with an accuracy of  1 mm at a depth of 25 mm, to avoid cutting through the reinforcing steel. Drilling cores in areas of high stress,  or creating core holes below the waterline shall be avoided.

## The Contractor  shall  obtain the approval  of the Superintendent  prior to undertaking  any extraction  of core samples.

If the Contractor  fails to adequately verify the depth of penetration of the crack  filling material it shall extract additional 75 mm diameter  cores at its own expense.   Alternatively,  the Contractor  may  at its own expense use non-destructive  test  (NDT) methods  such as Ultrasonic Pulse Velocity (UPV),  Impact  Echo (IE) or Spectral  Analysis of Surface Waves  (SASW) to establish the extent of penetration of resin adhesive into the cracks.

The Contractor  shall supply for review by the Superintendent a copy of all depth of penetration testing including photographic records  within one week of undertaking such verification testing.

The cored holes shall be cleaned and repaired with a suitable shrinkage compensating  cementitious repair material  in accordance with the requirements  of Section 689.  The exposed surface of the repaired  hole shall be similar in texture and colour to the surrounding concrete.

Should the crack  filling material not penetrate  the full depth of the crack,  the Contractor  shall carry out rectification works.   These works shall achieve the specified level of durability, otherwise the concrete works represented  by that sample  may be rejected.

## 687.17 OCCUPATIONAL  HEALTH AND SAFETY AND ENVIRONMENTAL  MANAGEMENT

## (a) Occupational Health and Safety Requirements

Further to the requirements of Section 168, the Contractor  shall include within its Health and Safety Coordination Plan, specific provisions for the material  m anufacturer's occupational health and safety directions and the Occupational Health and Safety Act standards.   All material  safety data sheets (MSDS) shall be kept on site at all times and be readily available.

## (b) Environmental Management Requirements

Further to the requirements of Section 176, the Contractor  shall include within its Environmental Management Plan, specific provisions regarding the collection, segregation,  handling, control and disposal of waste generated  during repair of concrete cracks,  and clean up.

Waste materials  including liquid wastes shall be deposited in suitable containers and disposed of at sites to be located by the Contractor  that are acceptable  to the EPA and other relevant authorities.

Liquid or other waste material  shall not be disposed of in creeks,  waterways  or the stormwater  drainage systems.
