Repository: Chameleon-company/MOP-Code

## Project Overview
Video demo: https://www.youtube.com/watch?v=3JxI6ukVHXk  

Project made by: Long (s223128143@deakin.edu.au), Madhav (s223305696@deakin.edu.au), Callum (s224583534@deakin.edu.au) 


Infrastructure such as bridges, roads, and concrete structures develop cracks overtime due to environmental stress, aging materials, and heavy usage. Traditional inspection methods rely on manual visual assessment which can be time consuming, expensive, and prone to human error.
This project aims to develop an AI-powered infrastructure inspection assistant that automatically detects cracks in infrastructure images and generates maintenance recommendations.

File: usecases/UPDATE NEEDED/T1_2026_Crack_Detection/Road_Bridge_Crack_Detection/LLM_pipeline/processed_documents/Technical Bulletin TB 50  Guide to Surface Inspection Rating.md (part 1 of 3)
# 1. INTRODUCTION

### 1.1 General

Surface Inspection Rating (SIR) is a standardised system for assessment of the pavement surface condition for sprayed seal and asphalt wearing courses based on visual inspection.

This document provides a guide to the use of SIR for evaluation of the condition of sprayed seal surfaces and asphalt wearing course surfaces by means of a combination of a visual "walkover" inspection, carried out at strategic locations on the pavement surface, and other information available on performance and serviceability.

SIR is to be adopted by all personnel responsible for undertaking surface inspections, as stipulated in the Pavement Conditions Inspections Policy. This will assist in ensuring a more consistent and repeatable approach to the visual assessment of sprayed seal and asphalt wearing course surface conditions.

Detailed definitions, conventions, information and photographs are provided to assist with the SIR assessment. Separate visual assessment criteria are provided for sprayed seals and asphalt as there are fundamental differences in the manner in which the two surface types behave and deteriorate.

### 1.2 Background

SIR is a tool to uniformly assess the existing condition and estimate the remaining service life of sprayed seals and asphalt wearing surfaces, which may then be used to assist in identifying and prioritising pavement resurfacing.

This process replaces unsystematic procedures that were often used to determine the need to resurface roads based on the age of the existing treatment and/or reports from local maintenance crews indicating loss of serviceability, and a very quick visual inspection of nominated sections to try and set priorities.

SIR is a systematic process that provides the basis for optimisation of available funding for periodic maintenance and the economic service life of surfacing treatments.

### 1.3 Modes of Distress

#### 1.3.1 General

The main purpose of a bituminous surfacing is to protect and waterproof the pavement and to provide a durable and safe surface to travel on. Sprayed seals and asphalt surfaces are, over time, subject to surface condition deterioration and onset of distress and traffic safety related issues. In a properly designed and constructed surfacing, surface condition distress is generally due to one, or a combination, of the following:

- Hardening of the binder over time leading to loss of surface aggregate or cracking of the surface;
- Cracking due to shrinkage or lack of support of underlying materials;
- Loss of shape due to deformation of asphalt surfaces or deformation of base materials;
- Loss of texture due to flushing of bituminous binders or embedment of sprayed seal aggregate into underlying surfaces.

The nature and volume of traffic will also have an impact on the deterioration rate, or development of distress, for bituminous surfacing treatments.

By visually identifying the types of distress and assigning distress condition ratings, a realistic estimate can be made of the remaining service life of the surfacing.

#### 1.3.2 Identifying Distress

In many cases, the identification of the mode of distress will be relatively straight forward, but in others may require further consideration.

Many pavements will exhibit more than one mode of distress. Often, these distress modes may relate to the same cause, or one distress mode may have developed from another. For example, potholes may have developed from cracking in the pavement surfacing.

Each mode of distress must be considered and assessed separately. It is not essential to identify the initial mode of distress, as the accumulated effect reflects in the total distress rating and provides an indication of the rate of deterioration. Performance history of the section of pavement being assessed may also provide some indication of the rate of deterioration of the pavement or its surfacing. Therefore, identification and assessment of distress needs to take into account:

- Mode of distress;
- Extent (e.g. area affected);
- Severity (e.g. widths of cracks);
- History of the pavement or surfacing treatment.

### 1.4 Life Expectancy of Bituminous Wearing Surfaces

#### 1.4.1 Sprayed Seals

Sprayed seals are generally used as initial treatments and retreatments in rural areas and provide an effective and economical surfacing for granular pavements. Sprayed seals may also be used as retreatments on asphalt pavements and high traffic roads to provide a waterproof and well textured surface.

When a sprayed seal has been adequately designed, constructed and placed on a sound pavement, the service life of the surfacing is influenced by:

- Size and quality of the aggregate;
- Durability of the binder;
- Climatic conditions;
- Traffic volume and composition;
- Site conditions (e.g. curves, intersections).

Traffic and environmental conditions will significantly influence and affect the service life of sprayed seal treatments. On light to moderately trafficked roads, which comprise a significant proportion of the rural road network, sprayed seals generally deteriorate by hardening of the binder, leading to loss of aggregate from the surface or minor cracking that further leads to entry of moisture, increased cracking and formation of secondary distress such as potholes and shoving. On more heavily trafficked roads, texture loss from aggregate wear and embedment, as well as pavement structural factors, can also influence seal life and retreatment needs.

An important factor in the preservation of sprayed seal assets is an effective program of maintenance reseals. Timely resealing prevents stone loss that results from hardening of binder and prevents, or seals, minor cracking. Deferment of such periodic maintenance can lead to a rapid increase in routine maintenance and accelerated pavement deterioration. On the other hand, retreatment based on seal life alone can result in unnecessary resurfacing of sprayed seals that may continue to provide several more years of effective service.

The visual rating process provides criteria for assessing binder condition, texture loss and binder loss as additional predictors of remaining seal life, rather than relying solely on the more visible indicators of actual stone loss, visual cracking and maintenance patching activity.

#### 1.4.2 Asphalt Wearing Courses

Asphalt surfacing is generally used on more heavily trafficked roads, particularly in urban areas, to provide greater resistance to traffic stresses. Asphalt is used less frequently on rural roads, usually at specific locations such as intersections and roundabouts, or to improve ride quality. Asphalt surfaces are also often used in residential streets and other light traffic applications due to reduced maintenance requirements.

Like sprayed seals, asphalt wearing surfaces will gradually deteriorate due to hardening of the binder and loss of aggregate from the surface. This is a very slow process. It is difficult to apply a simple visual assessment to the rate of hardening of binder in asphalt as a predictor of remaining life. In most cases the rate of stone loss from Dense Graded Asphalt (DGA) and Stone Mastic Asphalt (SMA) surfaces will be very slow and the appearance of the asphalt may remain unchanged for many years.

Eventually surface stone loss in asphalt (ravelling) will be revealed as complete loss of surfacing material and emergence of the underlying surface or by evidence of level difference against adjoining structures.

Provided that the asphalt has been properly designed and constructed, the life of DGA and SMA, due to weathering alone, should be in excess of 20 years. On more heavily trafficked roads, or roads with a high percentage of commercial vehicles, other factors such as skid resistance, surface rutting, shape loss, or cracking due to deficiencies in base materials, tend to have a greater influence than durability, so that the average life of DGA and SMA on such roads is more commonly 12 – 15 years.

Porous asphalt surfaces such as Open Graded Asphalt (OGA) and Ultra Thin Asphalt (UTA), however, have a shorter life due to exposure of binder to oxidation for the full depth of the layer. The average life of OGA and UTA is around 10 years for conventional bitumen binders and up to 12 – 15 years for polymer modified binders. Deterioration of porous surfaces will progress more rapidly once ravelling starts to appear. Rather than a uniform loss of surface material it will usually appear as more rapid deterioration in wheel path areas progressing to isolated areas of loss of the full depth of the layer.

### 1.5 Determining Resurfacing Priorities

The SIR provides an indication of the condition of the existing surfacing. The rating system has been confined to a few basic criteria to minimise influence of observer skill or bias and to avoid implying an unrealistic level of accuracy.

The rating procedure provides a tool to assist in ranking priorities for resurfacing. It is, however, limited to factors related to the serviceability of the wearing surface and does not take into account operational issues such as the importance or classification of the road, prevailing weather conditions, traffic types and volumes, funding arrangements, other performance standards such as ride quality or skid resistance, or the structural adequacy of the underlying pavement.

The ratings determined from the SIR thus cannot be used to directly compare priorities for sprayed seal and asphalt, due to the different number and nature of distress criteria assessed as well as other factors to be considered in data analysis and development of the final surfacing program.

Other factors that may influence the need to resurface a pavement include:

- Skid resistance;
- Pavement structural adequacy;
- Noise levels;
- Water spray generation;
- Accident/safety;
- Roughness.

The ratings are also only intended to be used to determine the potential need for treatment and not to establish the cause of distress or selection of treatment type, which may require further field investigation and testing.

# 2. VISUAL ASSESSMENT CRITERIA

### 2.1 General

To provide some background, and a reference, the following section describes the various distress modes that may be encountered during an inspection.

Descriptions are based on information from "Guide to Pavement Technology, Part 5: Pavement Evaluation and Treatment Design" (Austroads 2009) which presents a comprehensive and detailed description of the most common types of pavement and bituminous surfacing distress, including photographs illustrating typical forms of the distress.

## 2.2 Cracking (Sprayed Seals and Asphalt)

Cracks are fissures resulting from partial or complete fractures of the pavement surface ranging from isolated single cracks to an interconnected pattern extending over the entire pavement surface. Cracking has many detrimental effects, including the loss of waterproofing and load spreading ability that usually leads to accelerated deterioration of the pavement condition.

#### 2.2.1 Block Cracks

Interconnected cracks forming a series of blocks, approximately rectangular in shape. Commonly distributed over the full pavement. Cell sizes are usually greater than 200 mm and can exceed 3000 mm.

### Possible causes:

- Joints in underlying concrete layer;
- Shrinkage and fatigue of underlying cemented (either introduced or naturally occurring) materials;
- Shrinkage cracks in asphalt surfacing owing to daily temperature cycles.

### 2.2.2 Crescent Shaped Cracks

Half moon or crescent shaped crack, commonly associated with shoving, often occurring in closely spaced, parallel group. Mainly associated with asphalt surfacing.

#### Possible causes:

- Poor bond between wearing course and underlying layers;
- Low strength base course;
- Thin wearing courses;
- High stresses due to braking and acceleration movements.

### 2.2.3 Crocodile Cracks

Crocodile cracks may also be known as alligator, chicken wire, fish net, polygonal cracks or crazing. They are interconnected or interlaced cracks forming a series of small polygons resembling a crocodile hide. They are usually associated with wheel paths and may have a noticeable longitudinal grain. Cell sizes are generally less than 150 mm across but may extend up to 300 mm.

### Possible causes:

- Inadequate pavement thickness;
- Low stiffness/strength base;
- Brittle base or wearing course.(e.g. cemented, aged);
- Fatigue cracking in brittle (aged) asphalt wearing course.

#### 2.2.4 Diagonal Cracks

An unconnected crack which generally takes a diagonal line across a pavement.

#### Possible causes:

- Reflection of a shrinkage crack or joint in an underlying cemented material;
- Differential settlements between embankments, cuts or structures;
- Tree roots;
- Service installation.

#### 2.2.5 Longitudinal Cracks

An unconnected crack running longitudinally along the pavement. Can happen singly or as a series of almost parallel cracks.

### Possible causes:

- (i) Occurring singly:
- Reflection of a shrinkage crack or joint in an underlying base
- (commonly Portland cement concrete, cemented base or asphalt base);
- Poorly constructed paving lane joint in asphalt surfacing;
- Daily temperature cycles, or asphalt hardening;
- Displacement of joint at pavement widening.
- (ii) Occurring as a series of almost parallel cracks:
- Volume change of expansive clay subgrade, due to moisture;
- Cyclical weakening of pavement edge;
- Differential settlement between cut and fill.

### 2.2.6 Meandering Cracks

An unconnected irregular crack, varying in direction, usually occurring as single cracks.

#### Possible causes:

- Reflection of a shrinkage crack;
- Weakening of the pavement edge due to moisture;
- Differential settlement between embankments, cuts or structures;
- Tree roots.

#### 2.2.7 Transverse Cracks

An unconnected crack running transversely across the pavement.

#### Possible causes:

- Reflection of a shrinkage crack or joint in underlying base;
- Construction joint, or shrinkage crack in asphalt surfacing.

### 2.3 Loss of Aggregate from Sprayed Seals

The loss of aggregate from a sprayed seal is usually referred to as "stripping".

It may be due to poor initial adhesion between the aggregate and the binder, or loss of adhesion of the binder (and its ability to retain aggregate) due to oxidation and hardening over time.

The effect may be a loss of individual aggregate particles or a complete loss of aggregate in a localised area(s).

#### Possible causes:

- Low binder contents for the aggregate size and conditions;
- Poor binder to stone adhesion;
- Ageing or absorption of binder;
- Aggregate particle deterioration;
- Incorrect blending of binder;
- Inadequate rolling before opening the seal to traffic.

### 2.4 Loss of Aggregate from Asphalt

#### 2.4.1 Ravelling

Loss of aggregate from asphalt is usually referred to as "ravelling" but may also be termed "fretting". Initially, a small amount of ravelling occurs due to weathering of surface binder and fine aggregate, leaving the coarse aggregate exposed as the predominant texture in the mix. An asphalt surface can remain in this condition, visually unchanged, for many years. Eventually, further hardening of the binder can lead to increasing loss of both coarse and fine particles that finally becomes noticeable as exposure of areas of the underlying layer, or loss of level against adjoining structures.

More rapid, and serious, ravelling may show up as marked loss of material in wheel tracks, compared to other areas, or accelerated loss from areas of poor compaction such as joints and handwork.

Behaviour of OGA and UTA is slightly different to dense asphalt mixes in that there may be little indication of ravelling for some time, depending on binder type, but then proceed quite rapidly with total loss of the surfacing layer in wheel paths and other areas of significant traffic stress.

#### Possible causes of premature ravelling in asphalt mixes are:

- Deterioration of binder and/or aggregate particles;
- Inferior asphalt mix design;
- Inadequate compaction, construction during wet or cold weather;
- Using aggregates with poor binder adhesion properties

#### 2.4.2 Delamination

Delamination may also be referred to as "peeling", "surface lifting" or "seal break", and is normally associated with the loss of discrete and large areas of asphalt to the full depth of the wearing course layer. Usually there is a clear delineation of the wearing course and the layer below.

### Possible causes:

- Inadequate cleaning or inadequate tack coat before placement of upper layers;
- Seepage of water through asphalt (especially in cracks) to break bond between surface and lower layers;
- Weak, loose layer immediately underlying seal;
- Adhesion of free surface binder to vehicle tyres.

### 2.5 Binder Condition (Oxidation) in Sprayed Seals

Bitumen hardens under the influence of heat and oxygen in the air. The rate of hardening (oxidation) is influenced by many factors, but the main factors are the prevailing climatic conditions, the bitumen thickness and exposure to air. Generally, the hotter and drier the environment the quicker the binder will harden. Also, thin films of binder will harden relatively quicker than thicker films of binder. Therefore, the binder in a size 7mm seal (generally applied at relatively low application rates) is usually harder and more oxidised than a binder in a size 14mm seal (relatively higher binder application rates) under similar conditions and at the same age.

In sprayed seals it may be determined by visually ascertaining the viscosity (consistency) and adhesion properties of the binder sticking to the aggregate particles removed from the seal.

Bitumen viscosity is related to temperature and therefore the temperature at the time of inspection and assessment will strongly influence the condition of the bitumen. It is recommended that the inspection be carried out when the pavement temperatures are at least 20 degrees Celsius. At lower temperatures there may be a tendency to rate the binder at "lower than actual", and this may therefore introduce a bias into the rating.

### 2.6 Binder Level in Sprayed Seals

The level of the binder up the aggregate particles will influence the ease with which a piece of aggregate may be dislodged from the binder.

The lower the level of binder (Binder Loss), the less physical support there is for the aggregate and the quicker and easier the aggregate particles are lost under the action of traffic. This may occur more quickly in cool/cold and/or wet conditions.

A higher level of the binder (Texture Loss) up the aggregate particle will provide greater support.

The level of binder, together with the binder condition, provides a practical indication of the remaining service life from the point of view of binder performance.

From a design binder application rate point of view, there is a requirement to compromise between long life and providing adequate surface texture. Generally, the binder level in a sprayed seal with an aggregate size of 10 mm, or larger, should have the binder between half and two thirds up the height of the aggregate particles. This is expected to happen within the first two years after construction of the seal.

### 2.7 Maintenance Patching (Sprayed Seals and Asphalt)

#### 2.7.1 General

The extent of maintenance patching provides a reasonable indication of the pavement performance with regard to strength and the effect of moisture passing through the surfacing into the pavement.

The amount of maintenance patching carried out depends to a large degree on the maintenance practices and standards adopted in the area.

#### 2.7.2 Potholes

These are bowl-shaped depressions in the pavement surface resulting from the loss of wearing course and base course material. They generally have sharp edges and nearly vertical sides at the top of the hole. Potholes are produced when traffic abrades small pieces of the pavement surface (cracking, delamination, etc) allowing the entry of water. These areas then disintegrate further because of the weakening of the base course or poor quality surfacing. Free water collecting in the hole and the underlying base also accelerates the pothole development.

#### Possible causes:

- Loss of surface course;
- Moisture entry to base course through a cracked pavement surface;
- Load-associated disintegration of base;
- Pickup of bitumen wearing surface in sprayed seals caused by binder adhesion to tyres.

#### 2.7.3 Patches

A patch is a repaired section of pavement. It may or may not be associated with a loss of serviceability (apart from a loss of appearance) or structural capacity. The extent and frequency of patching can be useful indicators of the structural adequacy of the pavement. Patching usually takes one of the two following forms.

#### Expedient patches

These are surface repairs without digging out. The deficiency could include deformation cracking, stripping, edge break, etc. An expedient patch will usually not be regular in shape. Multiple expedient patches of different age are usually an indication of continuing deterioration. Such patches may also require some further attention before resurfacing.

### Reconstruction patches

These are repairs where material has been removed and the area reconstructed. The repair may be confined to the surfacing course or extend through all courses. Reconstruction patches will usually be regular in shape. The reasons for the reconstruction patch could vary from the need to correct a pavement deficiency, to the provision of a trench for services.

#### Possible causes:

- Correction of surface deficiencies;
- Correction of structural deficiencies, within surface course, pavement or subgrade;
- Excavation for services.

#### 2.7.4 Edge Defects

These occur along the interface of a bituminous surfaced pavement and the shoulder. They are most significant where the shoulder is unsealed. The detrimental effects of edge defects include reduction of pavement width, loss of ride quality, possible loss of vehicle control, and channelling of water at the pavement edge which leads to shoulder erosion or entry of water into the base. Two types of edge defects are:

Edge Break – the edge of the bituminous surface has fretted, broken, or is irregular.

Edge Drop Off – the vertical distance from the surface of the seal at the edge to the surface of the shoulder. Not usually considered a defect if drop off is less than 10–15 mm.

### 2.8 Loss of Surface Texture

#### 2.8.1 General

Loss of surface texture in this context refers to reduction in surface macrotexture creating a smoother surface that may also lead to loss of skid resistance and/or increased potential for aquaplaning.

Loss of surface texture may be due to either loss of most or all of the aggregate in a sprayed seal leaving the binder exposed embedment of the sprayed seal aggregate into a soft underlying layer such as poorly compacted patching material, or flushing/bleeding of the binder to the surface in both sprayed seals and asphalt.

Reduction in surface texture due to flushing or bleeding does not usually indicate pavement structural inadequacy, but may have significant influence on the serviceability of a pavement surfacing, especially with regard to skid resistance and ride quality.

Other forms of texture variation include partial loss of aggregate through stripping in sprayed seals and ravelling or delamination of asphalt. These forms of texture variation do not lead to loss of skid resistance and are rated separately as Loss of Aggregate.

Loss of skid resistance may be due to loss of surface texture as described above, or due to the aggregate becoming polished by the action of the traffic, particularly from heavy vehicles.

The degree of polishing cannot be quantified visually and loss of skid resistance is therefore not included in the visual inspection rating of surfaces, but may influence priorities for treatment. There are various types of equipment available to measure skid resistance. In VicRoads skid resistance is currently measured using SCRIM (Sideways force Coefficient Routine Investigation Machine).

#### 2.8.2 Flushing

Flushing may also be referred to as "texture loss", "bleeding", "fatty", "slick" or "black". Flushing can be defined as immersion, partially or completely, of the aggregate into the bituminous binder causing low texture depth and inadequate tyre-to-stone contact.

#### Possible causes:

### Sprayed seals:

- Excess application rate of binder, with respect to stone size;
- Excess primer/primer binder, being incorporated into the new seal;
- Excess binder in underlying surface (patch or flushed area);
- Penetration (embedment) of aggregate into a soft, or low strength, base;
- Cutback bitumen primer/primer seal covered before volatile cutter oils have evaporated.

### Asphalt

- Inappropriate mix design with low air voids, high binder content, or low stiffness binder for traffic conditions;
- Poor manufacture with excess binder;
- Heavy traffic causing excess compaction of mix;
- Bleeding of cutter materials from fresh underlying sprayed seal.

### 2.9 Deformation

#### 2.9.1 General

Deformation or loss of shape is the change in road surface from the constructed (intended) profile. Deformation may directly influence the riding quality of a pavement (roughness), and it may also reflect structural inadequacies in the base or instability of the surfacing material.

### 2.9.2 Rutting

Deformation (longitudinal) in a wheel path.

#### Possible causes:

- Inadequate support from the subgrade;
- Inadequate pavement thickness;
- Poor compaction of the base;
- Inadequate strength or stability in the surfacing or base.

### 2.9.3 Shoving

Shoving is described as bulging of the road surface, parallel or transverse to the direction of traffic, generally in areas of heavy braking or acceleration.

### Possible causes:

- Inadequate shear strength or stability in the surfacing or base;
- Inadequate pavement thickness;
- Poor bond between layers;
- Lack of containment of pavement edge.

#### 2.9.4 Depressions

Depressions are localised areas within a pavement with elevations lower than the surrounding area. They may not be confined to wheel paths and could extend across several wheel paths.

### Possible causes:

- Settlement of trenches;
- Traffic compaction of soft or poorly compacted areas in subgrade etc;
- Volume changes in subgrade materials;
- Settlement due to instability.

#### 2.9.5 Corrugations

Described as transverse undulations, closely and regularly spaced, with wavelengths of less than 2 metres, can also be referred to as megatexture.

#### Possible causes:

- Inadequate stability of asphalt surfacing or base course,
- Compaction of base in wave form.

# 3. RATING CRITERIA

# 3.1 Definitions and Conventions for Conducting the SIR Visual Assessments

#### 3.1.1 Location System

The location system adopted for collection of condition information on a road network is a central component to the success of asset management systems. A core requirement of the adopted location system is clear definitions for the road start point (road datum). Accuracy of the road start point (road datum) is essential so that segments established during the SIR can be easily located in the future.

### 3.1.2 Determining Type of Existing Surfacing (S or A)

Separate rating criteria are provided for sprayed seals (S) and asphalt surfaces (A). It is important that the user understands the type of surface being assessed, as the modes of deterioration and hence surfacing priorities may be quite different. Sometimes it is difficult to differentiate between well textured asphalt and a sprayed seal due to similarities in appearance. It may be necessary to look for additional visual clues such as evidence of asphalt paver joints or signs of binder flowing from the edges of a sprayed seal.

The presence of flushed areas of binder in an otherwise well textured surface indicates that the surfacing is most likely a sprayed seal rather than asphalt. Exceptions may occur due to poor maintenance patching, or segregation of binder leading to isolated slick patches, for example during the placing of OGA, SMA and UTA. If in doubt, construction records should be checked.

It is not essential to distinguish between DGA and other types of asphalt such as SMA OGA or UTA as the visual assessment of the distress conditions is currently the same. However, it is useful to know the type of asphalt in order to determine a suitable periodic or rehabilitation treatment.

A further surfacing type that may be encountered is Slurry Surfacing (slurry seal or microsurfacing). This material may be difficult to distinguish from asphalt. A closer inspection of the surface usually shows a longitudinal streaking from the placing procedure and a more random placement of any coarse particles than the texture of paver placed asphalt. For the purposes of visual assessment, Slurry Surfacing is currently rated the same as an asphalt wearing course but the surfacing type should be noted for separate consideration in determining a suitable rehabilitation treatment or resurfacing priorities.

Photographs of typical surfacing conditions have been provided as a reference for assessing a distress condition, and to determine an appropriate rating.

#### 3.1.3 Identifying Defects

To ensure the observer fully identifies a defect, and thus makes an appropriate rating, the pavement must be viewed at various angles, heights and distances. Moisture on the pavement surface affects visible details, sometimes hiding and at other times enhancing the detail. Different light intensity and angle of the sun, or shadows, can sometimes do the same.

### 3.2 Assessment Criteria

#### 3.2.1 General

The assessment criteria used to visually evaluate the surface condition of a sprayed seal or asphalt wearing course is separated into two parts:

- Core Criteria items that primarily relate to the integrity and durability of the surfacing;
- Non-core Criteria items that primarily relate to the effect on users.

Separate criteria are applied to sprayed seals and asphalt wearing courses due to different deterioration mechanisms.

Refer also to:

- Section 1.3 Modes of Distress, and
- Section 1.4 Life Expectancy of Bituminous Wearing Surfaces.

### 3.2.2 Core Criteria Assessment

These are the 'primary' criteria used to estimate the current condition or distress state(s), to establish the integrity of the surfacing layer as an indicator of remaining service life.

This is the minimum level of input required to decide on priorities for resurfacing.

The Core Criteria assessed for Sprayed Seals are:

- Cracking;
- Loss of Aggregate (Stripping);
- Maintenance Patching;
- Binder Condition (Oxidation);
- Loss of Binder.

The Core Criteria assessed for Asphalt Wearing Courses are:

- Cracking;
- Loss of Aggregate (Ravelling);
- Maintenance Patching.

#### 3.2.3 Non-Core Criteria Assessment

These are the 'secondary' criteria used as additional information to indicate the expected performance of the surfacing with regard to issues of traffic safety and ride quality. These criteria are generally related to traffic, construction practices and standards, rather than the age and integrity of the surfacing.

The Non-Core Criteria assessed for both sprayed seals and asphalt wearing courses are:

- Loss of Surface Texture;
- Deformation (loss of pavement shape).

### 3.2.4 Loss of Binder / Loss of Surface Texture

The evaluation for Binder Loss and texture Loss is conducted in the wheelpaths of the lane being assessed. As the SIR is an overall condition assessment tool the evaluation should also indicate an overall condition rating. The following table gives an indication of how it is rated in the SIR methodology.

| Condition /<br>Dis<br>tress<br>State                           | descrip<br>tion        | binder<br>loss | texture<br>loss |
|----------------------------------------------------------------|------------------------|----------------|-----------------|
|                                                                |                        | Rating         | Rating          |
| Binder at or above<br>the top of the aggregate                 | Flushed                | 0              | 5               |
| Binder ¾ to just below<br>the top of the aggregate             | Full                   | 0              | 3               |
| Binder 2/3 to ¾ up<br>the aggregate                            | Fine Textured          | 0              | 1               |
| Binder ½ to 2/3 up<br>the aggregate                            | Good Seal              | 0              | 0               |
| Binder 1<br>/3 to ½ up<br>the aggregate                        | Coarse Texture         | 1              | 0               |
| Binder 1<br>/3 to just<br>above the bottom<br>of the aggregate | Hungry Seal            | 3              | 0               |
| Binder at or beneath<br>the aggregate                          | Very Coarse<br>Texture | 5              | 0               |

### 3.2.5 Evaluation Scale

The Surface Inspection Rating procedure is based on a visual assessment the scale adopted is fairly broad and simple. This will eliminate any tendency to end up with an artificial accuracy. Based on a number of years of past history, and use of similar systems by others, the principles and ratings adopted have been proven to be quite effective in determining the need and priority for periodic maintenance treatments such as reseals and asphalt resurfacing.

The following scale has been adopted to rate each of the distress criteria:

| RATING | Condi<br>tion<br>/ Distress State |
|--------|-----------------------------------|
| 0      | Good                              |
| 1      | Minor                             |
| 3      | Moderate                          |
| 5      | Extensive                         |

As a general approach, the scale adopted reflects the influence of the level of distress on the estimated remaining life. A rating of 0 indicates that there is nil or little distress, gradually increasing to a maximum rating of 5 that indicates major distress with a strong influence and reduction in remaining life.

#### 3.2.6 Additional Surface Codes

There are many other surfacing types on the network. The following table gives an indication of how to classify the surface type and how it is rated in the SIR methodology.

| Cod<br>e | Su<br>rfac<br>e       | Comment         |
|----------|-----------------------|-----------------|
| A        | Asphalt               | Rate as Asphalt |
| C        | Concrete              | Not Rated       |
| G        | Gravel                | Not Rated       |
| X        | Other                 | Not Rated       |
| S        | Stone Seal            | Rate as Seal    |
| U        | Ultra Thin Asphalt    | Rate as Asphalt |
| H        | High Friction Surface | Rate as Seal    |

### 3.3 SIR Inspections

#### 3.3.1 General

Where available from existing records, determine the location of start and finish of each type or size of treatment, as well as the elements included, as a starting point for segmentation during the SIR inspections. Otherwise, the start and finish of each treatment will be as determined on site during the inspections. Accuracy of the existing records will be verified on site during the inspections.

After locating the appropriate surface change or seal join, the initial inspection should be about 50 to 100 m from the start. The inspector should then drive very slowly (< 25 km/h) along the road looking for changes in the condition of the surfacing treatment. If no change is observed, stop every 300 to 500 m along the treatment for a detailed inspection. The final inspection should be at about 50 to 100 m from the end of the treatment (surface change or seal join).

If there is noticeable variation in the condition of the surfacing or types of distress (which will affect the rating), these must be split into separate segments and the location, elements and condition ratings recorded for each (refer to Section 3.5 – Segmentation).

#### 3.3.2 Frequency of SIR Inspections

The SIR inspections are typically conducted annually or in a staged process, such as by inspecting approximately one third of the declared road network each financial year. The result of using a rolling program is that the entire declared road network will only have the SIR data collected every three years.

The SIR process can also be used to conduct additional assessments of pavement segments on an as required basis.

#### 3.3.3 Single Carriageway – Unsealed Shoulders

Single or two lane widths can usually be inspected and rated full width. If there are more than two lanes, or if there is a noticeable difference between the lanes, each lane should be inspected and rated separately.

#### 3.3.4 Single Carriageway – Sealed Shoulders

Generally, assessments are the same as for 3.3.3 Single Carriageway – Unsealed Shoulders, except that the shoulders will need to be inspected and rated separately from the through lanes.

#### 3.3.5 Dual Carriageway Roads

Often the traffic pattern, treatment history and condition are quite different in each direction of dual carriageway roads; therefore, each direction of a divided carriageway is rated separately. If there is a noticeable difference between lanes, each lane should be inspected and rated separately. Any sealed shoulders should also be rated separately.

### 3.4 Operational Responsibility

#### 3.4.1 General

With the introduction of the Road Management Act in 2004, the demarcation of operational responsibility was identified, this ensured that organisational accountability for road infrastructure assets was clearly defined including the various parts and elements within the road reserve as the accredited SIR inspectors need to collect condition information for the areas and elements under the road owner's responsibility.

Where a specific arrangement between the road owner and a Municipal Council is entered into that changes or clarifies the operational responsibility, it is the road owner's responsibility to inform the SIR Contract Superintendent and the accredited SIR inspector of these specific arrangements.

#### 3.4.2 Freeways

The SIR inspections need to assess the condition of all sealed surfaces within freeway road reserves. This includes all entry and exit ramps, non-commercial truck and rest area parking, and wearing courses on local road bridges over or under the freeway.

### 3.4.3 Arterial Roads – Urban Areas – Intersections

The SIR inspections need to assess the condition of all sealed surfaces within these demarcation limits.

Generally, the demarcation limits include slip lanes, acceleration and deceleration lanes and roadway area's where detector loops are installed. These minor areas would be included as additional area in the SIR assessment.

#### 3.4.4 Arterial Roads – Urban Areas – Between Intersections

Mid block urban areas include:

- Any arterial roads located 'kerb to kerb' that provides for operation of through traffic
- Shoulders where there are no formal designated parking
- On road bicycle lanes.

Hence, the SIR inspections need to assess the condition of all sealed surfaces that fall within the demarcation limits described in one or more of the above dot points.

VicRoads operational responsibility does not include:

- Service road traffic lanes and shoulders
- Indented parking bays and any other part of the roadway located 'kerb to kerb' that could not be made available for through traffic

#### 3.4.5 Arterial Roads – Rural Areas – Intersections

The SIR inspections need to assess the condition of all sealed surfaces within the demarcation limits for each intersection.
