Repository: Chameleon-company/MOP-Code

## Project Overview
Video demo: https://www.youtube.com/watch?v=3JxI6ukVHXk  

Project made by: Long (s223128143@deakin.edu.au), Madhav (s223305696@deakin.edu.au), Callum (s224583534@deakin.edu.au) 


Infrastructure such as bridges, roads, and concrete structures develop cracks overtime due to environmental stress, aging materials, and heavy usage. Traditional inspection methods rely on manual visual assessment which can be time consuming, expensive, and prone to human error.
This project aims to develop an AI-powered infrastructure inspection assistant that automatically detects cracks in infrastructure images and generates maintenance recommendations.

File: usecases/UPDATE NEEDED/T1_2026_Crack_Detection/Road_Bridge_Crack_Detection/LLM_pipeline/processed_documents/VicRoads Road Structures Inspection Manual.md
# 60P - Pipe culverts - precast concrete

This component includes all precast concrete pipes and includes the jointing arrangements between them.

Note, this component does not include propping. If culvert is propped, refer to Component No. 18.

## Condition state 1 -Description

-  The component may show only minor superficial cracking of no consequence.
-  The line and invert of the pipe is straight with no water being retained within the pipe.

## Condition state 2 -Description

-  The component may show minor cracking or spalling due to corroding reinforcement in isolated areas.
-  The line of the pipe is straight but minor settlement of some units may be allowing a minor pool of water to be retained in the pipe.

Photo

Precast concrete pipes in good condition

<!-- image -->

Photo

Minor cracking along pipe haunch line

<!-- image -->

Units m 2 of exposed surface area

## Condition state 3 -Description

-  The component may show moderate cracking or spalling due to corroding reinforcement in isolated areas.
-  The line of the pipe is straight but settlement of some units may be allowing a pool of water to be retained in the pipe.

## Condition state 4 -Description

-  Medium cracking, spalling or delaminated areas may be present in areas, having a moderate effect on strength and serviceability of the pipe.
-  Deviation of the line of the pipes may be occurring or moderate separation and settlement of units may be allowing a significant amount of water to be retained in the pipe or to leak out at the separated joints.
-  A minor amount of surrounding fill material may have been lost at separated joints.

## Condition state 5 -Description

-  Severe cracking, spalling or delaminated areas may be present having a pronounced effect on the strength and serviceability of the pipe.
-  Pipe line deviation, separation or settlement may be excessive allowing a significant amount of water to be retained in the pipe, or to leak out at separated joints.
-  A significant amount of surrounding fill material may have been lost at separated joints.

Photo

Movement has allowed joint between pipes to open

<!-- image -->

Photo

Radial crack to bottom half of pipe

<!-- image -->

Photo

Pipe top cracking and excessive deformation

<!-- image -->

# 60S - Pipe culverts - steel

This component includes all steel pipes, painted or galvanised, circular, elongated or elliptical.

Note, this component does not include propping. If culvert is propped, refer to Component No. 18.

## Condition state 1 -Description

-  There is no evidence of rust or corrosion and the paintwork or galvanising is in good condition.
-  The line and invert of the pipe is straight with no water being retained in the pipe.

## Condition state 2 -Description

-  Surface or spot rusting may be evident and the paint system is losing effectiveness.
-  There is no corrosion of the metal occurring.
-  The line of the pipe is straight, but minor settlement may be allowing some water to be retained in the pipe.
-  There may be a minor and insignificant change in pipe dimensions.

Photo

Steel pipe in good condition and performing well

<!-- image -->

Photo

<!-- image -->

Corrugated pipe in good condition although some water being retained in pipe

Units m 2 of exposed surface area

## Condition state 3 -Description

-  Surface or spot rusting may be evident and the paint system is no longer effective.
-  There is some corrosion of the metal occurring.
-  The line of the pipe is generally straight, but moderate settlement may be allowing a minor amount of water to be retained in the pipe.
-  There may be a small change in pipe dimensions.

## Condition state 4 -Description

-  The paint system has failed and pitting corrosion is prominent especially at normal water level.
-  Loss of section has occurred but there is still adequate section left to not affect serviceability of the pipe.
-  There may be some deviation of the line of the pipes due to local buckling, or moderate settlement of the pipe may be allowing a significant amount of water to be retained in the pipe.
-  There may be apparent distortion of the pipe profile.

## Condition state 5 -Description

-  Heavy corrosion is occurring and the invert of the pipe may have corroded out in areas.
-  There may be large deviation of line of the pipe due to buckling of plates or plates may have crinkled at the bolt line in large diameter pipes.
-  An excessive amount of water may be retained in the pipe.
-  Bolts may have torn through the plates or split the plate edges allowing differential movement and buckling of plates.

Photo

Corrosion occurring along multiplate joints

<!-- image -->

Photo

Localised bulging in roof of pipe

<!-- image -->

Photo

<!-- image -->

Pipe has heavy rusting and corrosion in invert, with perforation of pipe in areas

# 60O - Pipe culverts - other

This component includes all pipes of circular or elliptical construction consisting of masonry, red bricks or plastic.

Note, this component does not include propping. If culvert is propped, refer to Component No. 18.

## Condition state 1 -Description

-  The component shows little or no deterioration with only minor areas of dampness or efflorescence.
-  There is no cracking or loss of mortar between the blocks.
-  Pipe shape, line and invert level is good and straight. No water is retained in the pipe.

## Condition state 2 -Description

-  There may be minor cracking or loss of mortar between blocks but not sufficient to affect the strength of the pipe.
-  The plastic may have a few superficial splits of no importance. Shape of the pipe is good and the line of the pipe is straight.
-  Minor settlement of the pipe may be allowing a small pool of water to be retained in the pipe.

Photo

HDPE pipe culvert in good condition

<!-- image -->

Photo

HDPE pipes in generally good condition although deformed - but as constructed

<!-- image -->

Units m 2 of exposed surface area

## Condition state 3 -Description

-  There may be moderate cracking or loss of mortar between blocks but still not sufficient enough to affect the strength of the pipe.
-  The plastic may have some minor splits of no importance. Shape of the pipe is still good and the line of the pipe is generally straight.
-  Moderate settlement of the pipe may be allowing a minor amount of water to be retained in the pipe.

## Condition state 4 -Description

-  Medium cracking or loss of mortar between the blocks may have occurred.
-  Medium cracking or spalling of the brickwork/blocks may be evident, but only having a minor effect on the strength of the pipe.
-  Minor loss of pipe shape or bulging of the walls may have occurred, with splitting of the plastic.
-  The line of the pipe may have minor deviations, or moderate settling may be allowing a significant amount of water to be retained in the pipe.

## Condition state 5 -Description

-  Severe cracking or loss of mortar has occurred between blocks and some blocks may have slipped.
-  Severe cracking or spalling of the brickwork/blocks may have occurred, having a pronounced effect on the strength of the pipe.
-  Loss of shape, bulging of walls, splitting of plastic, deviation of pipeline or settlement of the invert is excessive and is affecting the strength and serviceability of the pipe.
-  An excessive amount of water is retained in the pipe or is leaking out through the joints.

Photo

HDPE pipe retaining water

<!-- image -->

Photo

Top of sleeved pipe deflected at joint

<!-- image -->

Photo

Not available

# 61P - Box culverts - precast concrete

This component includes all box culverts constructed using precast concrete. Included in this component are the small precast U shaped culverts with precast lids on top, crown units and link slabs between crown units.

Wingwalls, aprons and headwalls are generally classified under Component No. 63; precast and cast in-situ base slabs are to be covered under Component No. 64.

Note, this component does not include propping. If culvert is propped, refer to Component No. 18.

## Condition state 1 -Description

-  The component shows little or no deterioration with only a few minor fine superficial cracks of no importance.
-  There may be minor efflorescence especially on the underside of the culvert roof or near the unit joints.

## Condition state 2 -Description

-  Minor cracking and spalling may be evident along with moderate efflorescence.
-  The crown units or U shaped culverts may have edge spalling due to the presence of excess moisture.
-  The U-shaped culverts may have minor spalling of the base or there may be minor level differentials of up to 5 mm in the inverts.

Photo

Precast concrete crown units in good condition

<!-- image -->

Photo

Spalling at joint between precast crown units

<!-- image -->

Units

m 2 of exposed surface area

## Condition state 3 -Description

-  Moderate cracking and spalling may be evident along with moderate efflorescence.
-  The crown units or U shaped culverts have edge spalling due to the presence of excess moisture.
-  The U-shaped culverts may have moderate spalling of the base or there may be moderate level differentials of up to 10 mm in the inverts.

## Condition state 4 -Description

-  Medium cracking and spalling may be evident along with small delaminated areas, especially in the precast lids on U-shaped culverts.
-  Edge spalling of units may be more prominent and level differential may be up to 15mm in the inverts.
-  A minor amount of surrounding fill material may have been lost at separated joints.

## Condition state 5 -Description

-  Severe cracking and spalling may be evident along with possible large delaminated areas.
-  Edge spalling of units may be severe as well as large differential settlements between U shaped units, especially under heavy loaded wheel lines on major highways.
-  A significant amount of surrounding fill material may have been lost at separated joints.

Photo

Cracking and spalling along sidewalls

<!-- image -->

Photo

Cracking and spalling at joint due to non-existent bedding mortar. Backfill material leaking between joint.

<!-- image -->

Photo

Severe spalling and exposed reinforcement in precast concrete culvert roof

<!-- image -->

# 61C - Box culverts - cast in-situ concrete

This item includes all monolithic cast in-situ reinforced concrete box culverts usually built pre-1950. Wingwalls, aprons and headwalls are generally classified under Component No. 63; base slabs are to be covered under Component No. 64.

Note, this component does not include propping. If culvert is propped, refer to Component No. 18.

## Condition state 1 -Description

-  The component shows little or no deterioration with a few minor fine superficial cracks and minor efflorescence.

## Condition state 2 -Description

-  Minor cracking and spalling may be evident along with a moderate amount of efflorescence in areas.
-  Construction joints at the top of the walls may be opening up slightly or weathering at the joint.

Photo

<!-- image -->

Cast-in-situ box culvert in good condition

<!-- image -->

Photo

<!-- image -->

Minor cracking on cast in-situ box culvert wall extending to roof

Units

m 2 of exposed surface area

## Condition state 3 -Description

-  Moderate cracking and spalling may be evident along with a moderate amount of efflorescence in areas.
-  Construction joints at the top of the walls may have opened up and have moderate weathering at the joint.

## Condition state 4 -Description

-  Medium cracking and spalling may be evident.
-  Excessive efflorescence may be noticed with areas of delamination of the concrete cover in the underside of roof or outer walls especially.
-  Corroded steel may have moderate section loss in areas.

## Condition state 5 -Description

-  Severe cracking and spalling may be evident with large areas of delamination.
-  There may be more severe loss of section of reinforcement due to corrosion
-  If cut off walls are not constructed at each end of the base slab then erosion of the sub base material may have occurred with some flow beneath the base slab.
-  In this case the base slab may sound hollow when struck with a hammer or piece of timber.

Photo

<!-- image -->

Cracking in cast in-situ wall near joint with precast extension

Photo

<!-- image -->

Spalling of deck slab with exposed reinforcement and efflorescence

Photo

<!-- image -->

Severe spalling of culvert wall with rusted reinforcement visible

# 61O - Box culverts - masonry

This component describes all culvert types other than concrete and includes stone masonry walls, red brick walls or grouted rubble walls. The component does not include any reinforced concrete cap on top of the walls. If stone blocks are used for the obvert, the stone blocks should be considered as part of this component. Foundations, if visible, should be considered as part of this component.

Note, this component does not include propping. If culvert is propped, refer to Component No. 18.

## Condition state 1 -Description

-  The wall is in good condition with only minor fine cracks in the mortar between bricks, stones or masonry blocks.
-  There should be no cracking due to differential settlement of the foundations, or bulging due to earth pressures on the walls. There should be no loss of mortar between the blocks.
-  The wall and sill cap should be reasonably dry with no staining.

## Condition state 2 -Description

-  The wall may have a number of fine cracks in the mortar but no cracking of the blocks. There may be minor loss of mortar of no concern.
-  Fine cracks may exist due to differential settlement of the foundations or minor bulging due to earth pressures.
-  The wall and sill cap should be reasonably dry.
-  The wingwalls may have slight movement away from the abutment but not sufficient to cause loss of embankment fill material.

Photo

Masonry culvert walls in good condition

<!-- image -->

Photo

<!-- image -->

Fine cracking in mortar of culvert wall

Units

m 2 of exposed surface area

## Condition state 3 -Description

-  The wall may have a number of minor cracks in the mortar and some fine cracking of the blocks. There may be minor loss of mortar of no concern.
-  Minor cracks may exist due to differential settlement of the foundations or moderate bulging due to earth pressures.
-  The wall and sill cap should be reasonably dry.
-  The wingwalls may have minor movement away from the abutment allowing a slight loss of embankment fill material.

## Condition state 4 -Description

-  Moderate cracking of the mortar or moderate mortar loss may be occurring due to water wash.
-  There may be moderate mortar loss beneath any masonry sill caps.
-  Medium cracking may exist due to differential settlement of the foundations.
-  Wingwalls may have moderate movement away from the abutments causing some loss of fill material.
-  Abutment walls may have moderate bulging due to earth pressure.

## Condition state 5 -Description

-  Severe cracking of the mortar or heavy loss of mortar may be occurring in the wall.
-  There may be medium loss of mortar beneath the masonry sill caps. Heavy cracking may exist due to differential settlement of the foundations or bulging of the walls due to earth pressures.
-  Wingwalls may have severe movement away from the abutments causing excessive loss of fill material from behind.

Photo

Fretting stonework at culvert abutment

<!-- image -->

Photo

Moderate mortar loss at abutment

<!-- image -->

Photo

Culvert walls with severe undermining due to scour

<!-- image -->

# 62P - Arch culverts - precast concrete

This component includes precast concrete arches such as Bebo arches, Techspan and other 3 hinged arches. If cast-in-situ concrete floors have been constructed, they should be considered as part of this component.

Wingwalls, aprons and headwalls are generally classified under Component No. 63; base slabs in large culverts may be covered under Component No. 64.

Note, this component does not include propping. If culvert is propped, refer to Component No. 18.

## Condition state 1 -Description

-  The component shows little or no deterioration with only minor efflorescence or minor fine superficial cracking of no consequence.
-  Shape, line and level of the arch units is good and straight.
-  The concrete footing and base slab are in good condition with no cracking or spalling.

## Condition state 2 -Description

-  Fine cracking and spalling may be evident due to corroding reinforcement in isolated areas.
-  There may be fine cracking or moisture penetration around the hinge areas with moderate efflorescence powder visible.
-  Shape, line and level of the arch units should be good and straight.
-  The footing may have fine cracking and spalling due to corroding reinforcement, but no cracking due to movement or differential settlement.

Photo

Precast concrete arch in good condition

<!-- image -->

Photo

Crack with efflorescence in strip footing

<!-- image -->

Units

m 2 of exposed surface area

| Condition state 3 -Description                                                                                                                                                                                                                                                                                                                                                                                                                                       | Photo         |
|----------------------------------------------------------------------------------------------------------------------------------------------------------------------------------------------------------------------------------------------------------------------------------------------------------------------------------------------------------------------------------------------------------------------------------------------------------------------|---------------|
|  Minor cracking and spalling may be evident due to corroding reinforcement in isolated areas.  There may be minor cracking or moisture penetration around the hinge areas with moderate efflorescence powder visible.  Shape, line and level of the arch units should be reasonably good and generally straight.  The footing may have minor cracking and spalling due to corroding reinforcement, and fine cracking due to movement or differential settlement. | Not available |
| Condition state 4 -Description                                                                                                                                                                                                                                                                                                                                                                                                                                       | Photo         |
|  Moderate cracking and spalling may be evident with moderate loss of section of exposed reinforcement.  The shape and line of the arch may show some deviation due to movement or differential settlement, with minor spalling at the hinge points.  The footing may show minor cracking due to movement pressures or differential settlement.                                                                                                                    | Not available |
| Condition state 5 -Description                                                                                                                                                                                                                                                                                                                                                                                                                                       | Photo         |
|  Severe cracking and spalling may be evident with large delaminated areas.  The shape and line of the arch may show a dip due to movements and differential settlements with medium to heavy spalling around the hinge points.  The footing may have moderate cracking due to movement pressures or differential settlement.                                                                                                                                      | Not available |

# 62C - Arch culverts - cast in-situ concrete

This component includes all cast-in-situ concrete arches and includes the footings and any concrete floor in the culvert.

Wingwalls, aprons and headwalls are generally classified under Component No. 63; base slabs in large culverts may be covered under Component No. 64.

Note, this component does not include propping. If culvert is propped, refer to Component No. 18.

## Condition state 1 -Description

-  The component shows little or no deterioration with only minor fine superficial cracks and minor areas of efflorescence.
-  Shape, line and level of the arch units is good and straight.
-  The concrete footing and base slab have no cracking or spalling.

## Condition state 2 -Description

-  Fine cracking and spalling may be evident due to corroding reinforcement along with moderate efflorescence due to moisture penetration of the concrete.
-  Shape, line and level of the arch should be good and straight.
-  The footing should have no cracking due to movement or differential settlement.

Photo

<!-- image -->

Photo

Fine cracks in arch culvert sidewall

<!-- image -->

Units

m 2 of exposed surface area

## Condition state 3 -Description

-  Minor cracking and spalling may be evident due to corroding reinforcement along with moderate efflorescence due to moisture penetration of the concrete.
-  Shape, line and level of the arch should be reasonably good and generally straight.
-  The footing may have fine cracking due to movement or differential settlement.

## Condition state 4 -Description

-  Moderate cracking and spalling may be evident due to corroding reinforcement with moderate loss of steel section in isolated areas.
-  Efflorescence and scaling of the concrete surface may be prevalent along with small delaminated areas.
-  The shape and line of the arch may show some deviation due to movement or differential settlement.
-  The footing may have minor cracking due to movement or differential settlement.

## Condition state 5 -Description

-  Severe cracking and spalling is evident with large delaminated areas.
-  Severe scaling of the concrete surface and efflorescence may be noticed.
-  The shape and line of the arch may show a dip due to movements and differential settlement of the medium cracked foundations.

Photo

Spalling at base of arch sidewall

<!-- image -->

Photo

Holes in culvert floor

<!-- image -->

Photo

Not available

# 62O - Arch culverts - steel

This component includes all arches used for stream flow or cattle underpasses and constructed of galvanised steel with concrete strip footings. If a cast-in-situ concrete floor has been constructed, it should be considered as part of this element.

## Condition state 1 -Description

-  The component shows no sign of deterioration of the metal or galvanising.
-  Bolts connecting the multiplates are tight and in good condition.
-  The concrete at the base of the arch is in good condition with no cracking or spalling. Shape, line and level of the arch are good.

## Condition state 2 -Description

-  Spot rust may be occurring but all connecting bolts are tight and in good condition.
-  Concrete footing may have minor cracking or spalling of no concern, though there should be no cracking to differential settlement of the footing.
-  Shape, line and level of the arch are good.

Photo

Units

m 2 of exposed surface area

<!-- image -->

Steel arch pedestrian subway culvert in good condition with no corrosion visible

Photo

<!-- image -->

Minor spalling along concrete strip footing

## Condition state 3 -Description

-  Rusting and minor corrosion may be occurring in areas having only a minor effect on the strength or serviceability of the member.
-  Foundations may have moderate cracking and spalling due to corroding reinforcement or have cracking due to movement or settlement of the footing
-  Shape, line and level of the arch are still good.

## Condition state 4 -Description

-  Moderate corrosion may be occurring in areas and having a moderate effect on the strength or serviceability of the member.
-  The plate around some bolts may be damaged or torn allowing some looseness in the bolts.
-  The arch may have developed a small fiat spot due to movement or differential settlement of the foundations.
-  Foundations may have medium cracking and spalling due to corroding reinforcement or have cracking due to movement or settlement of the footing.

## Condition state 5 -Description

-  Severe rusting and corrosion may be occurring to the extent that they are having an effect on the strength or serviceability of the arch, especially at the joint to the foundations.
-  Plates may have moved and bolts may have torn or pulled through the plates. Plates may have crinkled at the bolt line or badly bulged due to earth pressure, with the shape of the arch badly distorted.
-  The concrete footings may have severe cracking and spalling due to corroding reinforcement or may have moderate cracking due to movement or differential settlement.

Photo

Corrosion at base of corrugated metal arch

<!-- image -->

Photo

Moderate corrosion at strip footing in arch

<!-- image -->

Photo

Not available

# 62O - Arch culverts - masonry

This component includes those arch culverts constructed using brick or masonry, with or without a base slab, which should be considered as part of the component.

Wingwalls, aprons and headwalls are generally classified under Component No. 63; base slabs in large culverts may be covered under Component No. 64.

Note, this component does not include propping. If culvert is propped, refer to Component No. 18.

## Condition state 1 -Description

-  The component shows little or no deterioration with no cracking or loss of mortar.
-  There may be small areas of dampness or efflorescence.
-  The shape, line and invert of the arch are good and straight.

## Condition state 2 -Description

-  There may be minor loss of mortar or cracking of the mortar between the blocks.
-  The shape, line and invert of the arch should be in good condition. Moderate areas of dampness and efflorescence may be present.
-  There should be no differential settlement of the arch footings.

Photo

<!-- image -->

Bluestone arch culvert in good condition

Photo

<!-- image -->

Minor shrinkage cracks and efflorescence in masonry arch culvert

Units

m 2 of exposed surface area

## Condition state 3 -Description

-  There may be moderate loss of mortar or cracking of the mortar between the blocks.
-  The shape, line and invert of the arch should be in fair condition. Large areas of dampness and efflorescence may be present.
-  There may be minor differential settlement of the arch footings.

## Condition state 4 -Description

-  There may be medium loss of mortar or cracking of the mortar between the blocks.
-  There may also be cracking due to moderate differential settlement of the foundations and some blocks may have slipped slightly due to the movement and loss of mortar.
-  There may be some minor loss of arch shape, line or level, but not of sufficient magnitude to cause concern for the strength or serviceability of the culvert.

## Condition state 5 -Description

-  There may be severe loss of mortar and/or cracking between and through the blocks, with some blocks having slipped significantly.
-  There may be moderate cracking due to differential settlement of the foundations, with significant loss of shape, line and level of the arch, causing some concern as to the strength or serviceability of the culvert.

Photo

<!-- image -->

Mortar loss in masonry arch

Photo

<!-- image -->

Significant mortar loss and sandstone fretting and generally friable

Photo

Severe loss of mortar has caused some blocks to drop from arch

<!-- image -->

# 63P - Headwalls/wingwalls - precast concrete

This component includes all culvert headwalls, wingwalls and concrete aprons associated with culverts and constructed using precast reinforced concrete.

## Condition state 1 -Description

-  The components are in good condition with no cracking or spalling noticed.
-  There should be no movement or movement cracking in the headwalls or wingwalls.

## Condition state 2 -Description

-  There may be minor cracking and spalling due to corroding reinforcement or due to earth pressures.
-  The headwalls or wingwalls may show minor movements of up to 30 mm which are of no consequence.

Photo

Units m 2 of exposed surface area

Precast headwall and wingwalls in good condition

<!-- image -->

Photo

<!-- image -->

Minor spalling at wingwall

| Condition state 3 -Description                                                                                                                                                                                                                                                      | Photo         |
|-------------------------------------------------------------------------------------------------------------------------------------------------------------------------------------------------------------------------------------------------------------------------------------|---------------|
|  There may be moderate cracking and spalling due to corroding reinforcement or due to earth pressures.  The headwalls or wingwalls may show movements of up to 50mm but having little effect on serviceability.                                                                   | Not available |
| Condition state 4 -Description                                                                                                                                                                                                                                                      | Photo         |
|  There may be medium cracking and spalling due to corroding reinforcement or due to earth pressures.  The headwalls or wingwalls may show moderate movements of up to 75mm but having medium effect on serviceability.                                                            | Not available |
| Condition state 5 -Description                                                                                                                                                                                                                                                      | Photo         |
|  There may be severe cracking or spalling due to corroding reinforcement or due to earth pressures.  The headwalls or wingwalls may show large movements over 75 mm, or the wingwalls may be leaning due to earth pressure on them, with possible loss of embankment fill behind. | Not available |

# 63C - Headwalls/wingwalls - cast in-situ concrete

This component includes all culvert wingwalls, headwalls and concrete aprons associated with the culverts and constructed using cast-in-situ reinforced or mass concrete.

## Condition state 1 -Description

-  The components are in good condition with no cracking, spalling, movement or movement cracking in the headwalls or wingwalls.

## Condition state 2 -Description

-  There may be minor cracking and spalling due to corroding reinforcement or due to earth pressures.
-  The headwalls or wingwalls may show cracking or movements up to 30 mm which are of no consequence.

Photo

Units m 2 of exposed surface area

<!-- image -->

Concrete culvert headwall and wingwall in good condition

<!-- image -->

Photo

Minor crack in cast-in-situ concrete headwall

<!-- image -->

## Condition state 3 -Description

-  There may be moderate cracking and spalling due to corroding reinforcement or due to earth pressures.
-  The headwalls or wingwalls may show cracking or movements up to 50 mm which are of no consequence.

## Condition state 4 -Description

-  There may be medium cracking and spalling due to corroding reinforcement or due to earth pressures.
-  The headwalls or wingwalls may show moderate movements of up to 75 mm but having little effect on serviceability.

## Condition state 5 -Description

-  There may be severe cracking and spalling due to corroding reinforcement or due to earth pressures.
-  The headwalls or wingwall may show large movements over 75 mm, or may be leaning over due to earth pressure on them, resulting in loss of embankment fill from behind.

Photo

Moderate cracking in cast in-situ headwall

<!-- image -->

Photo

Wingwall concrete cracked, spalled and badly fretting

<!-- image -->

Photo

<!-- image -->

Collapsed wingwall

# 63O - Headwalls/wingwalls - other

This component includes all culvert wingwalls, headwalls and concreted aprons associated with the culverts and constructed using masonry, rubble, brick, or rock filled cages.

## Condition state 1 -Description

-  The components are in good condition with little or no deterioration.
-  There is no movement of the headwall or wingwalls.

## Condition state 2 -Description

-  There may be minor cracking of the mortar between blocks due to slight movements of up to 10mm, or earth pressure.
-  Ungrouted masonry or rubble should be well stacked and quite stable with only minor movements of the stones.
-  Rock filled cages may have minor settlement or loss of stone or a few broken wires.

Photo

Units

m 2 of exposed surface area

Macaferri Terramesh wingwall in good condition

<!-- image -->

Photo

<!-- image -->

Headwall and wingwalls comprising placed cement bags (rip rap) in good condition although some settlement has occurred

## Condition state 3 -Description

-  There may be moderate cracking of the mortar between blocks due to slight movements of up to 25mm, or earth pressure.
-  Ungrouted masonry or rubble should still be well stacked and reasonably stable with moderate movements of the stones.
-  Rock filled cages may have moderate settlement or minor loss of stone or some broken wires.

## Condition state 4 -Description

-  There may be medium cracking of the mortar due to movement of up to 40 mm or due to earth pressure.
-  Ungrouted masonry or rubble may have moved with loss of some stones and moderate loss of embankment fill.
-  Rock filled cages may have distorted with moderate loss of stone and broken or corroded wires.

## Condition state 5 -Description

-  There may be severe cracking of the mortar due to excessive movements or earth pressure, with loss of embankment fill.
-  Ungrouted masonry or rubble walls may have moved appreciably, lost numerous rocks or generally be in a very poor condition.
-  Rock filled cages may be badly corroded, lost substantial filling or have numerous broken wires.

Photo

Cracking in masonry wingwall

<!-- image -->

Photo

Gabion cage in wingwall badly corroded

<!-- image -->

Photo

Severely cracked and displaced masonry wingwall

<!-- image -->

# 64C - Culvert base slab / Steel pipe invert - concrete

This item includes the following components:

-  all reinforced concrete (precast or cast in-situ) culvert base slabs
-  all reinforced concrete inverts for steel pipe culverts (both structural and non-structural inverts - it is crucial that the inspector knows which type of invert is present prior to undertaking the inspection).

Note that this does not include the protection of waterway beds and banks with a reinforced concrete lining or concrete aprons - such elements should be rated under Component No. 44C.

## Condition state 1 -Description

-  The slab/invert shows little or no deterioration with only a few fine superficial cracks of no importance.
-  Minor cracking due to corroding reinforcement may be present.
-  The seal between the invert and the pipe is intact, with no visible gaps.

## Condition state 2 -Description

-  Minor cracking and spalling may be present with small areas of corroding reinforcement visible.
-  Dampness patches and efflorescence powder may be visible with evidence of minor ponding.
-  Shrinkage cracking is fine and dry.
-  Non-structural inverts may have separated/lifted from the steel pipe in a few locations but the pipe material beneath the invert shows no evidence of corrosion.

Photo

<!-- image -->

Precast base slab in good condition

Photo

<!-- image -->

Minor cracking in steel pipe invert

Units m 2 of exposed surface area

## Condition state 3 -Description

-  Moderate cracking and spalling may be present with minor loss of section due to corroding reinforcement.
-  Dampness patches and efflorescence powder may be more prominent.
-  Water may be ponding on the slab.
-  Shrinkage cracking is fine and dry.

## Condition state 4 -Description

-  There may be moderate to severe cracking and with moderate loss of section due to corroding reinforcement.
-  The slab/invert has extensive crazed cracking but no differential movement between sections.
-  Non-structural inverts may have separated/lifted up from the steel pipe in several places, providing access for moisture, and minor surface corrosion of the pipe material has commenced.
-  Structural inverts display moderate cracking/spalling or minor corrosion of exposed reinforcement at the invert/pipe interface with little or no separation from the pipe.

Photo

Separation of concrete from steel pipe

<!-- image -->

Moderate cracking and spalling to base slab

<!-- image -->

Photo

Large crack in base slab (steel pipe invert)

<!-- image -->

## Condition state 5 -Description

-  There may be severe cracking/spalling or advanced corrosion of reinforcement over large with more severe loss of section of reinforcement.
-  Differential movement between sections is evident.
-  Non-structural inverts may be cracked/broken in numerous locations and may have separated/lifted from the pipe invert in several places, providing access for moisture and significant corrosion of the pipe material is evident.
-  Structural inverts display severe cracking/spalling or corrosion of exposed reinforcement at the invert/pipe interface.

Photo

<!-- image -->

Major spalling in base slab with exposed and corroded reinforcement visible

# 64O - Culvert base slab / Steel pipe invert - other

This item includes the following components:

- all grouted stone pitched floors in RCCs
- all plum concrete floors in RCCs.

Note that this does not include the protection of waterway beds with masonry or rocks - such elements should be rated under Component No. 44O.

## Condition state 1 -Description

-  The floor shows little or no deterioration, with a very few minor fine cracks in the mortar between the stones or in the unreinforced concrete.
-  There should be no loss of mortar between the stones and the seal between the floor and the abutments/pier walls is intact with no visible gaps.

## Condition state 2 -Description

-  There may be minor cracking in the mortar between the stones or in the unreinforced concrete due to minor settlement.
-  There may be minor loss of mortar of no concern.
-  The floor may have separated from concrete abutments/pier walls in a few locations but there is no settlement or movement occurring.

Photo

Hotmix (AC) floor in pedestrian subway in good condition

<!-- image -->

Photo

Steel invert lined with revetment mattress, minor cracking in mortar

<!-- image -->

Units m 2 of exposed surface area

| Condition state 3 -Description                                                                                                                                                                                                                                                                                                                                  | Photo         |
|-----------------------------------------------------------------------------------------------------------------------------------------------------------------------------------------------------------------------------------------------------------------------------------------------------------------------------------------------------------------|---------------|
|  There may be moderate cracking in the mortar between the stones or in the unreinforced concrete due to minor settlement.  There may be minor loss of mortar of no concern.  Water may be ponding on the slab.  The floor may have separated from concrete abutments/pier walls in a few locations and there may be minor settlement or movement occurring. | Not available |
| Condition state 4 -Description                                                                                                                                                                                                                                                                                                                                  | Photo         |
|  Moderate cracking has occurred in the mortar between the stones or in the unreinforced concrete and stones may be missing.  The floor may have separated from the abutments/pier walls, providing access for moisture and there may be moderate settlement or movement occurring.                                                                            | Not available |
| Condition state 5 -Description                                                                                                                                                                                                                                                                                                                                  | Photo         |
|  Severe cracking has occurred in the mortar between the stones and large areas of stones may be missing.  The unreinforced concrete may be severely cracked and broken in numerous areas.  The floor may have separated from the abutments/pier walls in many places, providing access for moisture and significant settlement or movement is occurring.     | Not available |

| 65 - Waterway           | Units         |
|-------------------------|---------------|
| Refer Component No 43   | Each          |
| 66 - Channel protection | Units         |
| Refer Component No 44   | Each          |
| 67 - Traffic barrier    | Units         |
| Refer Component No 26   | Linear metres |

(This page has been left blank intentionally)
